Repository: iaz15/fyp-2020

# README

A desktop application to facilitate experiements in the metal forming group at Imperial. The following text describes how the original version (In the ams_submitted folder) works.

It does 4 different things:

1. Renames the raw data files collected during the experiment from the robotic arm (UR 10 from Universal Robots) to capture the experimental conditions. This allows the program to know the test conditions from the file name. Currently some manual checks are done on these files.
2. Processes the raw data files (position and force data in two separate files from each experiment) and obtains the necessary data to plot graphs of coefficient of friction against sliding distance.

File: model_fitter/results_friction/2_L1_AA6082.csv (part 2 of 3)
time_elapsed_(s),x_force_(N),y_force_(N),z_force_(N),delta_t_(s)_x,x_position_(mm),y_position_(mm),z_position_(mm),delta_t_(s)_y,delta_x_(m),speed_x_(mm_s^-1),delta_y_(m),speed_y_(mm_s^-1),delta_z_(m),speed_z_(mm_s^-1),sliding_distance_(mm),coefficient_of_friction
0.6019999999998618,0.11292692273855001,-4.3904657363892,3.3126273155212003,0.0019999999999527063,671.8509082792184,,,,,43.32353608839042,,0.607729947651152,,0.5677574559118881,20.53182772098013,1.3253726780002766
0.6040000000002692,0.11488185822963999,-4.395546436309799,3.3167600631714,0.0020000000004074536,671.7184414411283,,,,,44.38212412099212,,0.6324970515146222,,0.5629959708848181,20.620591969240195,1.325253064011779
0.6080000000001746,0.12707999348639998,-4.4165291786194,3.3302164077759,0.0039999999999054126,671.5859746030383,,,,,45.44071215359381,,0.6572641553780927,,0.558234485857748,20.802354817850272,1.326198852515113
0.6100099999998747,0.13298957049847,-4.4278106689453,3.333881855011,0.002009999999700085,671.4535077649482,,,,,46.4993001861955,,0.682031259241563,,0.5534730008306781,20.89581841121058,1.3281246491353818
0.6179999999999382,0.15362071990967002,-4.4022431373596,3.2799911499023,0.007990000000063446,671.3210409268582,,,,,47.55788821879719,,0.7067983631050334,,0.5487115158036081,21.27580593808179,1.342150919367794
0.6199999999998909,0.16061329841614003,-4.3877248764038,3.2542951107024995,0.0019999999999527063,671.1885740887682,,,,,48.616476251398886,,0.7315654669685038,,0.543950030776538,21.373038890582286,1.3482873332457634
0.6239999999997963,0.163866564631465,-4.36681723594665,3.23155963420865,,671.0561072506781,170.62806476848414,285.41311765352367,0.047999999999774445,-0.002384403085620823,49.67506428400058,-3.630396339976416e-05,0.7563325708319741,-2.588105019585285e-05,0.5391885457494681,21.57173914771359,1.3513246808957997
0.624000000000251,0.16711983084679,-4.3459095954895,3.2088241577148,0.00400000000036016,670.6051437882162,,,,,50.79095903791131,,0.6703508291143571,,0.47492104826059933,21.571739147736686,1.3543620285458362
0.6260000000002037,0.17333491146564003,-4.338307857513399,3.1815452575684,0.0019999999999527063,670.1541803257544,,,,,51.90685379182204,,0.5843690873967399,,0.4106535507717306,21.675552855317875,1.3635851469323725
0.6280000000001564,0.17997545003891,-4.3082852363586,3.1472544670105,0.0019999999999527063,669.7032168632925,,,,,53.02274854573277,,0.4983873456791228,,0.3463860532828618,21.78159835240683,1.368902731418135
0.6320000000000618,0.1833158582449,-4.2296094894409,3.0755994319916002,0.0039999999999054126,669.2522534008306,,,,,54.138643299643505,,0.41240560396150566,,0.2821185557939931,21.998152925600284,1.3752146802491838
0.6340000000000146,0.18924114108086,-4.1942677497864,3.0333943367004,0.0019999999999527063,668.8012899383688,,,,,55.254538053554235,,0.32642386224388853,,0.21785105830512436,22.10866200170478,1.3826978243615862
0.6720000000000255,0.23235401511192003,-3.3694517612457,2.3462262153625,0.038000000000010914,668.3503264759069,170.63960599026944,285.42048966444287,0.04800000000022919,-0.002705780774771238,56.370432807464965,1.1541221785316136e-05,0.24044212052627142,7.372010919215466e-06,0.15358356081625554,24.250738448389065,1.436115468825374
0.6739999999999782,0.23476822674273998,-3.3343997001648,2.3345069885254,0.0019999999999527063,668.1615908226524,,,,,56.98651777141371,,0.3119069145685818,,0.15244523491690395,24.3647114839292,1.4283100100167128
0.676010000000133,0.23684358596802,-3.3093450069427,2.3343210220337,0.0020100000001548324,667.972855169398,,,,,57.60260273536245,,0.3833717086108922,,0.15130690901755237,24.480492715436196,1.4176906156889866
0.6799999999998363,0.24327418208122,-3.2704801559448,2.3350009918212997,0.0039899999997032864,667.7841195161435,,,,,58.21868769931119,,0.4548365026532025,,0.1501685831182008,24.712785279339172,1.4006333048252055
0.6820000000002437,0.24656417965889002,-3.2478911876677996,2.3407754898071,0.0020000000004074536,667.5953838628891,,,,,58.83477266325993,,0.526301296695513,,0.14903025721884922,24.830454824689664,1.3875278521202619
0.6840000000001965,0.24869649112225,-3.2414715290069998,2.3472373485565,0.0019999999999527063,667.4066482096347,,,,,59.45085762720868,,0.5977660907378233,,0.14789193131949763,24.94935653994127,1.380973053705214
0.6880000000001019,0.25889408588408996,-3.2363014221191,2.3825912475586,0.0039999999999054126,667.2179125563803,,,,,60.06694259115742,,0.6692308847801337,,0.14675360542014604,25.189624310300218,1.358311638824025
0.6900000000000546,0.26241666078568,-3.2410955429076997,2.4179277420044,0.0019999999999527063,667.0291769031257,,,,,60.683027555106165,,0.7406956788224441,,0.14561527952079445,25.31099036540756,1.3404435073071765
0.6920000000000073,0.26631864905357,-3.2543320655823,2.4570436477661,0.0019999999999527063,666.8404412498713,,,,,61.29911251905491,,0.8121604728647545,,0.14447695362144286,25.43358859044277,1.3244909460770387
0.6940100000001621,0.27009537816048,-3.2770617008208998,2.4938230514526,0.0020100000001548324,666.6517055966169,,,,,61.91519748300365,,0.8836252669070648,,0.1433386277220913,25.558038137393194,1.3140714610493633
0.7040000000001783,0.28960821032524003,-3.443080663681,2.7625102996826,0.009990000000016153,666.4629699433625,,,,,62.53128244695239,,0.9550900609493752,,0.1422003018227397,26.18272564903926,1.246359394235234
0.706000000000131,0.29089960455894,-3.4856154918671,2.8297181129456,0.0019999999999527063,666.274234290108,,,,,63.14736741090113,,1.0265548549916856,,0.14106197592338812,26.309020383858076,1.2317889460158074
0.7080000000000837,0.29366824030876,-3.5261604785919,2.8972198963165,0.0019999999999527063,666.0854986368536,,,,,63.76345237484988,,1.098019649033996,,0.13992365002403653,26.43654728860476,1.2170841719936514
0.7100100000002385,0.29532808065414,-3.593635559082,2.9665908813477,0.0020100000001548324,665.8967629835992,,,,,64.37953733879861,,1.1694844430763063,,0.13878532412468494,26.565950158665714,1.2113687740621106
0.7119999999999891,0.29869788885117,-3.6652507781982004,3.0454907417297,0.00198999999975058,665.7080273303447,,,,,64.99562230274736,,1.2409492371186168,,0.13764699822533338,26.69529144703197,1.2035008768788786
0.7139999999999418,0.30245041847229,-3.730010509491,3.1394412517548003,0.0019999999999527063,665.5192916770902,,,,,65.6117072666961,,1.3124140311609271,,0.1365086723259818,26.82651486156226,1.1881128552433013
0.7160100000000966,0.30103018879890003,-3.8122410774230997,3.2319846153258998,0.0020100000001548324,665.3305560238358,,,,,66.22779223064485,,1.3838788252032375,,0.1353703464266302,26.95963272395611,1.1795356510503343
0.7199999999997999,0.302299827337265,-3.89744770526885,3.32636260986325,,665.1418203705814,170.569749496546,285.41404652745763,0.047999999999774445,-0.003208506105325415,66.84387719459359,-6.985649372345804e-05,1.4553436192455478,-6.4431369852790965e-06,0.13423202052727862,27.226339793942703,1.1719011693968318
0.7200000000002547,0.30356946587563,-3.9826543331146,3.4207406044006,0.003990000000158034,664.9475079516126,,,,,67.1785038567248,,1.394027486100704,,0.18756044378742848,27.226339793973253,1.164266687743329
0.7220000000002074,0.30024313926697,-4.0631809234619,3.508674621582,0.0019999999999527063,664.7531955326438,,,,,67.51313051885603,,1.3327113529558603,,0.24088886704757834,27.36136605500777,1.15803867889861
0.7240000000001601,0.29636454582214,-4.1458511352539,3.6006965637207,0.0019999999999527063,664.5588831136749,,,,,67.84775718098724,,1.2713952198110163,,0.2942172903077282,27.497061569366537,1.1514025305619968
0.7280000000000655,0.29499527812003995,-4.3238105773926,3.7766811847687,0.0039999999999054126,664.3645706947061,,,,,68.18238384311846,,1.2100790866661726,,0.34754571356787806,27.769791104732562,1.1448704208421048
0.7300000000000182,0.28819665312767,-4.4123678207397,3.8656048774719,0.0019999999999527063,664.1702582757374,,,,,68.51701050524969,,1.1487629535213288,,0.4008741368280279,27.90682512573982,1.141443049819769
0.7319999999999709,0.28477793931961,-4.4981145858765,3.9673428535461004,0.0019999999999527063,663.9759458567686,,,,,68.8516371673809,,1.087446820376485,,0.4542025600881778,28.04452840007133,1.1337851937490062
0.7339999999999236,0.28183573484421004,-4.6029000282288,4.0600385665894,0.0019999999999527063,663.7816334377998,,,,,69.18626382951211,,1.0261306872316411,,0.5075309833483277,28.18290092772708,1.1337084494976672
0.7359999999998763,0.27693170309067,-4.7069306373596,4.1469392776489,0.0019999999999527063,663.587321018831,,,,,69.52089049164334,,0.9648145540867974,,0.5608594066084776,28.321942708707077,1.1350372701932077
0.7380100000000311,0.27169200778008,-4.7989983558655,4.2333416938782005,0.0020100000001548324,663.3930085998621,,,,,69.85551715377456,,0.9034984209419537,,0.6141878298686274,28.46235229819698,1.1336194200447582
0.7400000000002365,0.2615504860878,-4.8835558891296,4.3104066848755,0.0019900000002053275,663.1986961808933,,,,,70.19014381590577,,0.8421822877971099,,0.6675162531287773,28.602030684405044,1.1329687071675127
0.7519999999999527,0.21532404422760001,-5.3284168243408,4.665244579315201,0.011999999999716238,663.0043837619245,,,,,70.524770478037,,0.780866154652266,,0.7208446763889271,29.448327930121476,1.1421516565210703
0.7540100000001075,0.20671041309833998,-5.3810901641846005,4.7030582427979,0.0020100000001548324,662.8100713429557,,,,,70.85939714016821,,0.7195500215074223,,0.774173099649077,29.590755318384186,1.1441683020670677
0.7559999999998581,0.19527213275433,-5.4211177825928,4.7360916137695,0.00198999999975058,662.6157589239868,,,,,71.19402380229943,,0.6582338883625785,,0.8275015229092268,29.732431425733004,1.1446395519106272
0.758010000000013,0.18311026692389998,-5.469315052032501,4.7555603981018,0.0020100000001548324,662.4214465050181,,,,,71.52865046443065,,0.5969177552177347,,0.8808299461693767,29.876204013177585,1.1500884426187918
0.7600000000002183,0.17958401143551,-5.5134391784667995,4.7744364738464,0.0019900000002053275,662.2271340860493,,,,,71.86327712656187,,0.5356016220728909,,0.9341583694295266,30.0192119346742,1.1547832312082353
0.7620099999999184,0.17139974236488,-5.556291103363,4.772411823272701,0.002009999999700085,662.0328216670805,,,,,72.19790378869308,,0.4742854889280471,,0.9874867926896764,30.16432972126782,1.1642522290862884
0.7640000000001237,0.16032266616820998,-5.5598506927489995,4.7771544456482,0.0019900000002053275,661.8385092481117,,,,,72.53253045082431,,0.41296935578320326,,1.0408152159498263,30.30866945687985,1.163841520303746
0.7680000000000291,0.14434604346752,-5.565588951110799,4.7411365509033,0.0039999999999054126,661.6441968291429,170.55287014185927,285.3615276327753,0.04800000000022919,-0.003497623541438566,72.86715711295552,-1.687935468672186e-05,0.35165322263835963,-5.251889468232962e-05,1.0941436392099761,30.60013808532478,1.1738934095982578
0.7780099999999948,0.1182447373867,-5.428949832916301,4.5102066993713,0.010009999999965657,661.3957303184087,,,,,72.43837682150786,,0.3551832992664119,,1.0657614590114421,31.325246237305585,1.2037031104745308
0.7800000000002001,0.11372649669647,-5.3819422721863,4.439805507659901,0.0019900000002053275,661.1472638076747,,,,,72.00959653006018,,0.3587133758944642,,1.0373792788129081,31.46854533441519,1.21220226041455
0.7840000000001055,0.10638082027435002,-5.230260848999,4.2898840904236,0.0039999999999054126,660.8987972969405,,,,,71.58081623861251,,0.3622434525225165,,1.008997098614374,31.75486859936287,1.2192079643071532
0.7860000000000582,0.104722045362,-5.1640152931213,4.2087531089783,0.0019999999999527063,660.6503307862065,,,,,71.15203594716483,,0.36577352915056877,,0.98061491841584,31.897172671253834,1.2269703542612638
0.7880000000000109,0.10723723471164999,-5.086750030517599,4.1171679496765,0.0019999999999527063,660.4018642754723,,,,,70.72325565571717,,0.3693036057786211,,0.9522327382173059,32.03861918256192,1.235497335229495
0.7919999999999163,0.10193087160587,-4.895932674408,3.9335873126984002,0.0039999999999054126,660.1533977647382,,,,,70.29447536426949,,0.37283368240667336,,0.9238505580187719,32.31979708401235,1.2446482778208476
0.7940100000000712,0.10417313873768,-4.8042755126953,3.8416268825531,0.0020100000001548324,659.9049312540042,,,,,69.86569507282182,,0.37636375903472563,,0.8954683778202379,32.46022713111954,1.2505835833547778
0.7960000000002765,0.11013546586036999,-4.7084946632385,3.7489378452301003,0.0019900000002053275,659.65646474327,,,,,69.43691478137414,,0.3798938356627779,,0.8670861976217039,32.59840659154873,1.25595431496131
0.8000000000001819,0.11389502882957,-4.5036501884460005,3.5669066905975,0.0039999999999054126,659.4079982325359,,,,,69.00813448992648,,0.3834239122908302,,0.8387040174231698,32.87443912950191,1.2626206904480546
0.8079999999999927,0.13300465047359,-4.0829963684082005,3.2050256729126,0.007999999999810825,659.1595317218018,,,,,68.5793541984788,,0.3869539889188825,,0.8103218372246358,33.42307396307677,1.2739356202091623
0.8100100000001476,0.13776457309723,-3.9857268333435,3.1309084892273,0.0020100000001548324,658.9110652110677,,,,,68.15057390703113,,0.39048406554693477,,0.7819396570261017,33.56005661664045,1.273025655990082
0.8119999999998981,0.14528313279152,-3.8964960575104,3.0663206577301003,0.00198999999975058,658.6625987003337,,,,,67.72179361558346,,0.3940141421749871,,0.7535574768275677,33.69482298591857,1.270739916807935
0.8159999999998035,0.1516489982605,-3.81280326843265,3.0107274055481,,658.4141321895995,170.53378801935682,285.3267192185373,0.047999999999774445,-0.0032300646395433397,67.29301332413579,-1.9082122502456222e-05,0.39754421880303936,-3.480841423803005e-05,0.7251752966290337,33.96399503920875,1.2663244744801982
0.8160000000002583,0.15801486372948,-3.7291104793549,2.9551341533661004,0.00400000000036016,658.2271640983452,,,,,67.44968115168658,,0.4362185004311321,,0.8037489316838847,33.96399503923942,1.2619090321524618
0.8180099999999584,0.16412475705147,-3.6551201343536,2.9112563133240004,0.002009999999700085,658.0401960070908,,,,,67.60634897923737,,0.47489278205922475,,0.8823225667387358,34.09988380066741,1.2555129954120303
0.8200099999999111,0.16995845735073,-3.584629535675,2.8696844577788996,0.0019999999999527063,657.8532279158364,,,,,67.76301680678814,,0.5135670636873174,,0.9608962017935867,34.23540983427778,1.2491371746318962
0.8220000000001164,0.17795881628989998,-3.5207469463347993,2.8359491825104,0.0019900000002053275,657.6662598245821,,,,,67.91968463433894,,0.5522413453154101,,1.0394698368484376,34.37057000671406,1.2414703930689661
0.8240000000000691,0.18356384336948,-3.4624679088593,2.8036093711852996,0.0019999999999527063,657.4792917333277,,,,,68.07635246188973,,0.5909156269435029,,1.1180434719032888,34.50672271163462,1.2350036864784235
0.8260000000000218,0.19182868301868,-3.4136805534362997,2.7885160446167006,0.0019999999999527063,657.2923236420734,,,,,68.23302028944052,,0.6295899085715955,,1.1966171069581397,34.64318875221028,1.224192545001308
0.8279999999999745,0.1989476531744,-3.3716776371002,2.7762084007262997,0.0019999999999527063,657.105355550819,,,,,68.3896881169913,,0.6682641901996882,,1.2751907420129909,34.77996812844103,1.214490106801102
0.83199999999988,0.21090802550316,-3.3162729740142995,2.7852180004119997,0.0039999999999054126,656.9183874595647,,,,,68.54635594454209,,0.7069384718277809,,1.3537643770678418,35.05415355221271,1.1906690871320464
0.8340000000002874,0.21808269619942003,-3.3013756275177,2.7987103462219,0.0020000000004074536,656.7314193683103,,,,,68.70302377209288,,0.7456127534558736,,1.4323380121226927,35.19155959978489,1.1796060396083397
0.8360000000002401,0.22456246614456,-3.3045969009398997,2.8241729736328,0.0019999999999527063,656.5444512770559,,,,,68.85969159964367,,0.7842870350839664,,1.510911647177544,35.32927898298092,1.170111367749943
0.8400000000001455,0.23825967311859,-3.3203313350677,2.8889830112457,0.0039999999999054126,656.3574831858016,,,,,69.01635942719446,,0.822961316712059,,1.5894852822323948,35.60534442068317,1.1493080167460061
0.8420000000000982,0.24260279536247,-3.3420119285582994,2.9298667907715,0.0019999999999527063,656.1705150945472,,,,,69.17302725474524,,0.8616355983401517,,1.668058917287246,35.74369047518939,1.1406702649707403
0.8440000000000509,0.2469033151865,-3.3609011173248,2.9703271389008,0.0019999999999527063,655.9835470032929,,,,,69.32969508229603,,0.9003098799682444,,1.746632552342097,35.882349865350704,1.1314919065004185
0.8479999999999563,0.25601845979691,-3.4146757125854,3.0559310913086004,0.0039999999999054126,655.7965789120385,,,,,69.48636290984682,,0.938984161596337,,1.8252061873969478,36.16029531698352,1.1173929027055316
0.8560000000002219,0.27172577381134,-3.5879406929016,3.2676270008087003,0.008000000000265572,655.6096108207842,,,,,69.64303073739761,,0.9776584432244297,,1.903779822451799,36.7174395629012,1.0980263940815844
0.858009999999922,0.27501538395881997,-3.6389350891112997,3.3234703540802,0.002009999999700085,655.4226427295298,,,,,69.79969856494839,,1.0163327248525225,,1.98235345750665,36.85773695699581,1.0949202795336526
0.8600000000001273,0.2812135219574,-3.6897449493408,3.3709993362427,0.0019900000002053275,655.2356746382754,,,,,69.95636639249918,,1.0550070064806152,,2.060927092561501,36.996950126131246,1.0945552286739315
0.8640000000000327,0.28211730718613,-3.7755699157715,3.4488668441772004,0.0039999999999054126,655.0487065470211,170.48129131752734,285.42941525346333,0.04800000000022919,-0.003365425642578468,70.11303422004997,-5.249670182946864e-05,1.093681288108708,0.00010269603492607526,2.139500727616352,37.27740226300482,1.0947276558809105
0.8659999999999854,0.28342789411545,-3.8050706386566002,3.4765667915344,0.0019999999999527063,654.8408097571854,,,,,70.31992121105559,,1.1086451339694825,,2.093685009451873,37.4180421054236,1.0944908775870845
0.8680100000001403,0.28662231564522,-3.8418414592742995,3.5042207241058,0.0020100000001548324,654.6329129673497,,,,,70.5268082020612,,1.123608979830257,,2.047869291287394,37.55980098992067,1.096346880447907
0.8699999999998909,0.2885220348835,-3.8825073242188,3.5246136188507005,0.00198999999975058,654.4250161775141,,,,,70.73369519306681,,1.138572825691032,,2.002053573122915,37.70056104333723,1.1015412592898057
0.874000000000251,0.28811177611351,-3.9077577590942,3.5386168956757005,0.00400000000036016,654.2171193876784,,,,,70.94058218407243,,1.1535366715518065,,1.9562378549584363,37.98432337209907,1.104317837816691
0.8760000000002037,0.28626009821891996,-3.9283723831177,3.5374796390533,0.0019999999999527063,654.0092225978427,,,,,71.14746917507804,,1.168500517412581,,1.9104221367939571,38.12661831044586,1.1105003516483873
0.8780099999999038,0.29068222641945,-3.9380712509155,3.5320892333983998,0.002009999999700085,653.801325808007,,,,,71.35435616608366,,1.1834643632733557,,1.8646064186294782,38.27004056631829,1.1149410421679762
0.8820000000000618,0.28515395522118,-3.9151973724365003,3.4892122745514,0.003990000000158034,653.5934290181714,,,,,71.56124315708928,,1.1984282091341305,,1.8187907004649992,38.55556992652639,1.1220863233206033
0.8840000000000146,0.28340750932693,-3.8922338485718,3.449666261673,0.0019999999999527063,653.3855322283357,,,,,71.7681301480949,,1.213392054994905,,1.7729749823005203,38.699106186819186,1.1282928704773216
0.8859999999999673,0.28629043698310996,-3.8664605617523,3.4070112705230997,0.0019999999999527063,653.1776354385,,,,,71.9750171391005,,1.2283559008556797,,1.7271592641360414,38.84305622109398,1.1348540567518164
0.88799999999992,0.28332376480103005,-3.834817647934,3.3491177558898997,0.0019999999999527063,652.9697386486644,,,,,72.18190413010612,,1.2433197467164543,,1.6813435459715624,38.98742002935078,1.145023235205728
0.8899999999998727,0.28071886301040994,-3.7715654373169,3.2988495826721,0.0019999999999527063,652.7618418588287,,,,,72.38879112111174,,1.258283592577229,,1.6355278278070835,39.13219761158958,1.143297183699384
0.8920000000002801,0.27677899599075,-3.7147827148438,3.2314977645874,0.0020000000004074536,652.553945068993,,,,,72.59567811211735,,1.2732474384380037,,1.5897121096426043,39.27738896784339,1.149554474569815
0.8960000000001855,0.27441769838333,-3.594468832016,3.0812327861786004,0.0039999999999054126,652.3460482791573,,,,,72.80256510312297,,1.2882112842987783,,1.5438963914781256,39.568599228249,1.1665684099363114
0.9039999999999964,0.26404297351836997,-3.283130645752,2.7557551860808998,0.007999999999810825,652.1381514893217,,,,,73.00945209412859,,1.3031751301595529,,1.4980806733136465,40.15267484498822,1.191372391254068
0.9059999999999491,0.257229834795,-3.2053544521332,2.6729598045348997,0.0019999999999527063,651.930254699486,,,,,73.2163390851342,,1.3181389760203275,,1.4522649551491675,40.29910752315502,1.1991779474929058
0.9079999999999018,0.25392985343933,-3.1104183197021,2.5947625637054,0.0019999999999527063,651.7223579096503,,,,,73.42322607613981,,1.3331028218811023,,1.4064492369846886,40.44595397530383,1.1987294572572869
0.9119999999998072,0.25163649022579,-3.0267860889434495,2.5153131484985,,651.5144611198147,170.41658411747605,285.36410484456025,0.047999999999774445,-0.003534245427206373,73.63011306714543,-6.470720005130604e-05,1.348066667741877,-6.531040890306317e-05,1.3606335188202097,40.740474427565445,1.2034941423474672
0.9120000000002619,0.24934312701225,-2.9431538581847994,2.4358637332916,0.00400000000036016,650.9825853168865,,,,,72.43917345023839,,1.1239536685759517,,1.4080456887396102,40.740474427598386,1.2082588274376476
0.9140000000002146,0.24832618236542,-2.8699550628662003,2.3634176254272004,0.0019999999999527063,650.4507095139584,,,,,71.24823383333134,,0.8998406694100267,,1.455457858659011,40.88297089526168,1.2143241346723226
0.9160000000001673,0.24631568789482,-2.7868111133575,2.2998220920562997,0.0019999999999527063,649.9188337110302,,,,,70.05729421642428,,0.6757276702441015,,1.5028700285784118,41.02308548369121,1.2117507362779427
0.9200000000000728,0.23980903625488,-2.6469371318817,2.1904554367065,0.0039999999999054126,649.386957908102,,,,,68.86635459951724,,0.45161467107817643,,1.5502821984978123,41.298550902082766,1.2083957918183224
0.9220000000000255,0.23972047865391002,-2.5911855697632005,2.1475892066956,0.0019999999999527063,648.8550821051739,,,,,67.67541498261019,,0.22750167191225135,,1.597694368417213,41.43390173204479,1.2065555003184907
0.9600000000000364,0.254443787038325,-3.02778351306915,2.7332534790039498,,648.3232063022457,170.41674677376787,285.44306995840077,0.04800000000022919,-0.003191254817568989,66.48447536570315,1.6265629182443675e-07,0.003388672746326252,7.89651138405345e-05,1.6451065383366137,43.96031179594223,1.1251920782569036
0.9600100000002385,0.26916709542274,-3.4643814563751,3.3189177513123,0.03801000000021304,648.1332806518262,,,,,66.74767778469864,,0.008585032913614217,,1.6061335407293564,43.96097927273357,1.0438286561953165
0.9619999999999891,0.27263766527176,-3.6056091785431,3.4518413543701,0.00198999999975058,647.9433550014069,,,,,67.01088020369411,,0.01378139308090218,,1.5671605431220992,44.09433092432221,1.0445466081395447
0.9639999999999418,0.27727073431015004,-3.7491869926453,3.5870614051819,0.0019999999999527063,647.7534293509874,,,,,67.2740826226896,,0.018977753248190146,,1.528187545514842,44.22887908956441,1.0451973270458075
0.9679999999998472,0.28334257006645003,-4.0293154716492,3.8504929542542006,0.0039999999999054126,647.5635037005679,,,,,67.53728504168508,,0.02417411341547811,,1.4892145479075847,44.49902822972476,1.0464414607478838
0.9700000000002547,0.28638219833373996,-4.1678915023803995,3.9795010089874,0.0020000000004074536,647.3735780501486,,,,,67.80048746068057,,0.029370473582766076,,1.4502415503003276,44.63462920467374,1.0473402300860168
0.9720000000002074,0.29215022921562,-4.3110256195067995,4.105450630188,0.0019999999999527063,647.1836523997291,,,,,68.06368987967606,,0.03456683375005404,,1.4112685526930704,44.770756584429876,1.050073672255897
0.9760000000001128,0.29764044284821006,-4.5896515846252,4.339047908783,0.0039999999999054126,646.9937267493096,,,,,68.32689229867154,,0.039763193917342,,1.3722955550858131,45.0440641536181,1.0577554526039996
0.9780100000002676,0.29941302537917996,-4.7121891975403,4.4402647018433,0.0020100000001548324,646.8038010988903,,,,,68.59009471766703,,0.04495955408462997,,1.3333225574785559,45.181930244011234,1.061240604773881
0.9800000000000182,0.30139708518982,-4.8419485092163,4.539236068725599,0.00198999999975058,646.6138754484708,,,,,68.85329713666252,,0.050155914251917934,,1.2943495598712986,45.31894830529602,1.0666879703781715
0.9880000000002838,0.30666020512581,-5.2762603759766,4.8293681144714,0.008000000000265572,646.4239497980514,,,,,69.116499555658,,0.0553522744192059,,1.2553765622640414,45.87188030175964,1.0925363838316795
0.9920000000001892,0.30875751376152,-5.437263011932401,4.9034109115600994,0.0039999999999054126,646.234024147632,,,,,69.37970197465349,,0.060548634586493864,,1.2164035646567841,46.14939910965169,1.1088736208327372
0.9940099999998893,0.30626511573792,-5.499805450439499,4.930071353912401,0.002009999999700085,646.0440984972125,,,,,69.64290439364896,,0.06574499475378182,,1.177430567049527,46.28938134746204,1.1155630528704152
0.996009999999842,0.30292013287544,-5.5548143386841,4.9367308616638,0.0019999999999527063,645.8541728467931,,,,,69.90610681264445,,0.07094135492106979,,1.1384575694422696,46.42919356108402,1.12520096686251
1.0,0.30225577950478,-5.632125854492201,4.9199299812317,0.003990000000158034,645.6642471963737,,,,,70.16930923163994,,0.07613771508835775,,1.0994845718350126,46.70916910492935,1.14475731890034
1.0019999999999527,0.29599305987358,-5.6556649208069,4.8948950767517,0.0019999999999527063,645.4743215459542,,,,,70.43251165063542,,0.08133407525564572,,1.0605115742277553,46.85003412822729,1.1554210727965295
1.0039999999999054,0.29566991329193,-5.6586780548096005,4.861035346984901,0.0019999999999527063,645.2843958955348,,,,,70.69571406963091,,0.08653043542293368,,1.021538576620498,46.99142555636321,1.164089057348543
1.0059999999998581,0.29098457098007,-5.657826423645001,4.8225417137146,0.0019999999999527063,645.0944702451154,,,,,70.95891648862639,,0.09172679559022164,,0.9825655790132408,47.13334338933711,1.1732042477838966
1.0079999999998108,0.289140105247495,-5.654514789581301,4.7929165363312,,644.904544594696,170.41209446229152,285.3977775144935,0.047999999999774445,-0.003418661707549786,71.22211890762188,-4.6523114763386e-06,0.09692315575750961,-4.529244390727438e-05,0.9435925814059836,47.27578762714898,1.1798057230064414
1.0080000000002656,0.28729563951492,-5.651203155517599,4.7632913589478,0.0020000000004074536,644.7095042995902,,,,,70.83407595724537,,0.1743962105148666,,0.9475445748834619,47.27578762718119,1.186407198228986
1.0100099999999657,0.28446933627128995,-5.6168889999389995,4.6990594863892,0.002009999999700085,644.5144640044845,,,,,70.44603300686889,,0.2518692652722236,,0.9514965683609402,47.41738415350387,1.1953219609601213
1.014009999999871,0.27456438541412,-5.5659446716309,4.5613369941711,0.0039999999999054126,644.3194237093787,,,,,70.05799005649239,,0.3293423200295806,,0.9554485618384185,47.697616113723214,1.2202441255148613
1.0160100000002785,0.2709738612175,-5.5229368209839,4.4852604866028,0.0020000000004074536,644.1243834142731,,,,,69.66994710611588,,0.4068153747869376,,0.9594005553158969,47.836956007963835,1.2313525240018002
1.0180100000002312,0.26308727264404,-5.4730215072632005,4.4015946388245,0.0019999999999527063,643.9293431191674,,,,,69.2819041557394,,0.4842884295442946,,0.9633525487933753,47.97551981627204,1.243417887460177
1.0199999999999818,0.25715690851212,-5.4184212684631,4.3137521743774,0.00198999999975058,643.7343028240616,,,,,68.8938612053629,,0.5617614843016516,,0.9673045422708536,48.11261860005353,1.2560807968170162
1.0239999999998872,0.25081789493561,-5.3076224327087,4.1436095237732,0.0039999999999054126,643.5392625289559,,,,,68.5058182549864,,0.6392345390590086,,0.9712565357483319,48.386641873067,1.2809176159715798
1.02599999999984,0.24227175116539001,-5.2469735145569,4.0522828102112,0.0019999999999527063,643.3442222338501,,,,,68.11777530460989,,0.7167075938163656,,0.9752085292258103,48.522877423672995,1.2948191822483963
1.0399999999999636,0.21280154585838001,-4.774256706237799,3.4872398376465,0.014000000000123691,643.1491819387444,,,,,67.7297323542334,,0.7941806485737226,,0.9791605227032886,49.47109367664064,1.3690646266130904
1.0419999999999163,0.21461756527424,-4.7192730903625,3.4310607910156,0.0019999999999527063,642.9541416436386,,,,,67.3416894038569,,0.8716537033310796,,0.9831125161807669,49.605777055445174,1.3754559822198855
1.043999999999869,0.20992442965507999,-4.6714234352112,3.3761563301086004,0.0019999999999527063,642.7591013485329,,,,,66.9536464534804,,0.9491267580884366,,0.9870645096582452,49.739684348348966,1.3836514007219964
1.0480000000002292,0.20743288099766002,-4.584068775177,3.2882430553436,0.00400000000036016,642.5640610534272,,,,,66.56560350310392,,1.0265998128457936,,0.9910165031357236,50.005946762385356,1.3940784479807848
1.050000000000182,0.21007609367371,-4.5498967170714995,3.2561860084534002,0.0019999999999527063,642.3690207583215,,,,,66.17756055272741,,1.1040728676031506,,0.994968496613202,50.138301883487685,1.3973086013082454
1.0520000000001346,0.21003299951552998,-4.526782512664799,3.2269008159637003,0.0019999999999527063,642.1739804632158,,,,,65.78951760235091,,1.1815459223605076,,0.9989204900906803,50.269880918689275,1.4028266658431194
1.0540000000000873,0.21068422496319,-4.4923043251038,3.2016224861145,0.0019999999999527063,641.9789401681101,,,,,65.40147465197443,,1.2590189771178646,,1.0028724835681586,50.40068386799013,1.4031336750622574
1.05600000000004,0.21108826249838,-4.47754240036015,3.1935660839081,,641.7838998730043,170.3479428447612,285.3494499395951,0.04800000000022919,-0.003120644721691601,65.01343170159792,-6.415161753031695e-05,1.3364920318752216,-4.832757489842132e-05,1.006824477045637,50.53071073139025,1.4020482237990368
1.0560100000002421,0.21149230003357,-4.4627804756164995,3.1855096817017,0.0020100000001548324,641.5321377537135,,,,,65.2574426456993,,1.3176882671597316,,1.072515741345812,50.5313633058299,1.4009627725358162
1.0599999999999454,0.21945285797119,-4.447945594787599,3.1643636226654,0.0039899999997032864,641.2803756344227,,,,,65.50145358980068,,1.2988845024442417,,1.138207005645987,50.79271410563377,1.405636685660359
1.0639999999998508,0.22706279158592,-4.4478526115417,3.17737865448,0.0039999999999054126,641.0286135151318,,,,,65.74546453390205,,1.2800807377287515,,1.203898269946162,51.055695963763156,1.3998497173984514
1.0660000000002583,0.23093590140342998,-4.4590673446655,3.1883547306061,0.0020000000004074536,640.776851395841,,,,,65.98947547800343,,1.2612769730132616,,1.2695895342463372,51.187674914746054,1.3985480667697976
1.068000000000211,0.23937565088272,-4.4685969352722,3.2030827999115004,0.0019999999999527063,640.5250892765503,,,,,66.2334864221048,,1.2424732082977716,,1.335280798546512,51.320141887587134,1.3950925450305764
1.0700000000001637,0.24710448086262,-4.484824657440201,3.2205667495727996,0.0019999999999527063,640.2733271572595,,,,,66.47749736620618,,1.2236694435822817,,1.4009720628466873,51.4530968823164,1.3925575857215509
1.0720000000001164,0.2527984380722,-4.5119404792786,3.23490858078,0.0019999999999527063,640.0215650379686,,,,,66.72150831030756,,1.2048656788667915,,1.4666633271468623,51.586539898933864,1.3947659931059575
1.0740000000000691,0.26095950603485,-4.5327267646789995,3.2598741054535,0.0019999999999527063,639.7698029186778,,,,,66.96551925440893,,1.1860619141513016,,1.5323545914470373,51.720470937439515,1.3904606797839592
1.0799999999999272,0.28445786237716997,-4.5915875434875,3.3244166374207,0.005999999999858119,639.518040799387,,,,,67.20953019851031,,1.1672581494358116,,1.5980458557472124,52.12372811862104,1.381170907341492
1.08199999999988,0.29051503539085,-4.621609687805201,3.3371765613556,0.0019999999999527063,639.2662786800962,,,,,67.45354114261168,,1.1484543847203217,,1.6637371200473874,52.25863520090307,1.3848861763334
1.099999999999909,0.35558313131332003,-4.7321643829346,3.3775322437286,0.018000000000029104,639.0145165608053,,,,,67.69755208671306,,1.1296506200048315,,1.7294283843475626,53.47719113846588,1.4010715639269706
1.1019999999998618,0.35809764266014005,-4.7121844291687,3.3546259403229,0.0019999999999527063,638.7627544415145,,,,,67.94156303081444,,1.1108468552893416,,1.7951196486477374,53.61307426452429,1.4046825228791764
1.1039999999998145,0.36105304956436,-4.7018687725067,3.3425738811493,,638.5109923222237,170.2955247764139,285.43876886341616,0.047999999999774445,-0.0032729075507805794,68.18557397491581,-5.241806834729856e-05,1.0920430905738516,8.931892382108009e-05,1.8608109129479127,53.7494454124709,1.4066682958533159
1.1040000000002692,0.36400845646858,-4.6915531158447,3.3305218219757005,0.0020000000004074536,638.2553297490526,,,,,68.64147944155663,,1.0182174451242705,,1.906014626589223,53.74944541250211,1.4086540688274551
1.106000000000222,0.36509034037590005,-4.676251411438,3.3000285625457995,0.0019999999999527063,637.9996671758815,,,,,69.09738490819743,,0.9443917996746893,,1.9512183402305332,53.88764018231524,1.4170336173789104
1.1080000000001746,0.37313523888588,-4.6420869827271,3.2626442909241002,0.0019999999999527063,637.7440046027103,,,,,69.55329037483824,,0.8705661542251082,,1.9964220538718436,54.026746763061624,1.4227989841369715
1.1140000000000327,0.37604269385338,-4.5008554458617995,3.1303825378418,0.005999999999858119,637.4883420295392,,,,,70.00919584147904,,0.796740508775527,,2.0416257675131537,54.44680193810056,1.4377972632587115
1.1280000000001564,0.35823974013329,-3.9661855697632005,2.6668229103087997,0.014000000000123691,637.2326794563681,,,,,70.46510130811986,,0.7229148633259459,,2.086829481154464,55.43331335642296,1.4872324496807114
1.1300000000001091,0.35654360055923,-3.8673796653748,2.5944707393646,0.0019999999999527063,636.977016883197,,,,,70.92100677476066,,0.6490892178763646,,2.1320331947957745,55.575155369969124,1.4906237355839065
1.1320000000000618,0.35249847173690996,-3.7752587795258,2.5247914791107,0.0019999999999527063,636.7213543100258,,,,,71.37691224140147,,0.5752635724267835,,2.1772369084370844,55.71790919444855,1.4952754755238433
1.1359999999999673,0.34035724401474,-3.5707638263701997,2.3796033859252996,0.0039999999999054126,636.4656917368548,,,,,71.83281770804228,,0.5014379269772024,,2.2224406220783948,56.00524046527393,1.5005709974570918
1.138010000000122,0.33285427093506004,-3.4806947708130003,2.3063468933105002,0.0020100000001548324,636.2100291636837,,,,,72.28872317468308,,0.4276122815276212,,2.267644335719705,56.15054079886623,1.5091809393065136
1.1399999999998727,0.32722246646881,-3.3831505775452,2.2445859909058,0.00198999999975058,635.9543665905126,,,,,72.7446286413239,,0.35378663607804006,,2.3128480493610155,56.29530260984432,1.5072492616689344
1.1440000000002328,0.31369769573212,-3.1835181713104,2.1208200454712,0.00400000000036016,635.6987040173415,,,,,73.2005341079647,,0.2799609906284589,,2.358051763002326,56.58810474630254,1.5010788765923286
1.1480000000001382,0.30305558443069,-2.9936921596527006,2.0171036720276003,0.0039999999999054126,635.4430414441703,,,,,73.65643957460551,,0.20613534517887766,,2.4032554766436363,56.882730504593994,1.4841538395710865
1.150000000000091,0.29629546403884993,-2.9182336330413996,1.9725440740584999,0.0019999999999527063,635.1873788709992,,,,,74.11234504124631,,0.13230969972929651,,2.448459190284946,57.030955194672984,1.4794263263467406
1.1520000000000437,0.28844183683395,-2.8347673416137997,1.936751127243,0.0019999999999527063,634.9317162978281,170.29271754180846,285.31907304402716,0.04800000000022919,-0.0035792760243956723,74.56825050788713,-2.8072346054397457e-06,0.05848405427971545,-0.00011969581938903184,2.4936629039262566,57.180091695685235,1.4636714556346442
1.1539999999999964,0.28402677178383,-2.752343416214,1.9107650518417,0.0019999999999527063,634.7397318184411,,,,,74.18155948486624,,0.09383611939721698,,2.482692202470497,57.32845481465146,1.4404405259354836
1.162000000000262,0.26124554872513,-2.5550181865692,1.8745288848877,0.008000000000265572,634.5477473390541,,,,,73.79486846184535,,0.12918818451471853,,2.4717215010147373,57.91881376236582,1.3630188401830186
1.1640000000002146,0.25681322813033997,-2.5228939056396,1.8931314945221,0.0019999999999527063,634.3557628596673,,,,,73.40817743882447,,0.16454024963222005,,2.4607507995589772,58.06563011724,1.3326564546307316
1.16800000000012,0.25300249457359003,-2.4997181892394997,1.9444962739943998,0.0039999999999054126,634.1637783802803,,,,,73.02148641580358,,0.19989231474972158,,2.4497800981032176,58.35771606289631,1.285535088274846
1.1700000000000728,0.24692583084105998,-2.500725030899,1.9761000871658,0.0019999999999527063,633.9717939008933,,,,,72.63479539278268,,0.2352443798672231,,2.438809396647458,58.50298565367844,1.265485006119117
1.1720000000000255,0.24382933974266,-2.5061247348785,2.0228223800658998,0.0019999999999527063,633.7798094215063,,,,,72.24810436976179,,0.2705964449847247,,2.4278386951916984,58.647481862414544,1.238924761548691
1.1759999999999309,0.24287804961204998,-2.5612010955811,2.1417329311371,0.0039999999999054126,633.5878249421194,,,,,71.8614133467409,,0.3059485101022262,,2.4168679937359383,58.93492751579471,1.1958545616709053
1.1780100000000857,0.24064344167709,-2.6094384193419997,2.2110238075256,0.0020100000001548324,633.3958404627324,,,,,71.47472232372002,,0.3413005752197277,,2.4058972922801787,59.07859170767646,1.1801946276925317
1.1799999999998363,0.23866458237170998,-2.6519374847412003,2.2848272323608,0.00198999999975058,633.2038559833455,,,,,71.08803130069913,,0.3766526403372292,,2.394926590824419,59.22005688994712,1.1606730903680116
1.1840000000001965,0.23894733190536,-2.7801380157471,2.4560399055481,0.00400000000036016,633.0118715039586,,,,,70.70134027767824,,0.4120047054547308,,2.3839558893686594,59.50286225108329,1.1319596271489216
1.1860000000001492,0.24172464013099998,-2.8671987056732005,2.5525724887848,0.0019999999999527063,632.8198870245716,,,,,70.31464925465735,,0.44735677057223233,,2.3729851879128994,59.643491549589285,1.12325848463492
1.1880000000001019,0.24363934993744002,-2.9495522975922,2.6559262275696,0.0019999999999527063,632.6279025451846,,,,,69.92795823163647,,0.4827088356897339,,2.3620144864571397,59.78334746604925,1.1105550549464218
1.1920000000000073,0.24373523890972,-3.1441609859467,2.8725237846375,0.0039999999999054126,632.4359180657976,,,,,69.54126720861558,,0.5180609008072353,,2.35104378500138,60.06151253487713,1.0945639520069212
1.19399999999996,0.24825073778629,-3.2518718242645,2.9857349395752,0.0019999999999527063,632.2439335864107,,,,,69.15457618559468,,0.5534129659247369,,2.3400730835456205,60.19982168724505,1.089136139032879
1.1959999999999127,0.25157153606415,-3.3661119937897004,3.1045711040497,0.0019999999999527063,632.0519491070238,,,,,68.76788516257379,,0.5887650310422384,,2.329102382089861,60.337357457566945,1.0842438072682048
1.1980100000000675,0.25192838907242,-3.4855978488922,3.2202732563019003,0.0020100000001548324,631.8599646276368,,,,,68.3811941395529,,0.62411709615974,,2.318131680634101,60.474803657798034,1.0823919498356462
1.199999999999818,0.25353290140629003,-3.54551923274995,3.2839837074280003,,631.6679801482499,170.2610630220673,285.42981677102716,0.047999999999774445,-0.0032637361495782002,67.99450311653202,-3.165451974115885e-05,0.6594691612772415,0.00011074372700003998,2.307160979178341,60.610112718982975,1.0796920928196034
1.2000000000002728,0.25513741374016,-3.6054406166077,3.3476941585541002,0.0019900000002053275,630.7686852549566,,,,,69.73118761425205,,0.7800376083493927,,2.2225603683954223,60.61011271901469,1.0769922358035606
1.2020000000002256,0.25658318400383,-3.7353179454802996,3.4642155170441002,0.0019999999999527063,629.8693903616634,,,,,71.46787211197208,,0.9006060554215438,,2.137959757612504,60.75304846323525,1.0782579568454569
1.2100100000002385,0.27298521995544,-4.260948181152299,3.9316203594207995,0.008010000000012951,628.9700954683701,,,,,73.20455660969212,,1.021174502493695,,2.053359146829585,61.33941696167984,1.0837638916337324
